Repository: ManuelFort/PIXE_org

# Doc PIXEorg

##  1.	Introduction
PIXEorg is a simple program created to organize and show in an excel (.xlsx) file concentrations obtained after fitting PIXE spectra with GUPIXWIN in batch mode. Due to the variation of the X-ray production cross sections with the energy of the exciting beam, and to optimize the detection of the high mass trace elements with very low x-ray emission intensities, two irradiations are usually performed with different energies of the exciting ion beam. From the low energy analysis, the user obtains the concentrations of lower mass elements, and from the high energy analysis the concentrations of higher mass elements. After each irradiation the resulting spectra are fitted with GUPIXWIN and a set of comma delimited (.csv) files with the concentrations of the several elements and their relative errors is produced. The complete set of csv files (from both energy regimes) is read by PIXEorg which organizes and selects the useful data to produce a final excel (.xlsx) table with the concentrations of elements or compounds of interest and their respective errors.

### 2.1	Required files
</br>

#### 2.1.1 Parameters file
A parameters file called "Parameters.xlsx" must be in the same folder as the PIXEorg executable. This Parameters excel file has: <br/><br/>
  - a sheet called "filesID" which contains a list of the spectra files associated with the sample to which they correspond to, written in no special order and independent of the energy type analysis. Several spectra files (of the same energy regime) can be associated with one sample. When this is the case the several measurements of each line are averaged to obtain the final average concentrations. The associated analysis error is calculated as the standard deviation of the several measurements except if the elemental fitting and statistical error from GUPIX analysis presents a higher value. <br/><br/>
  -	a sheet called "Compounds" where the user lists the elements and compounds (oxides) whose mass concentrations are required. <br/><br/>
  -	a sheet called "NormalizationLines" where the lines that should be used to normalize the high energy data are indicated. Each line to use is indicated by the element chemical symbol and the line identifier (Siegbahn notation), separated by a forward slash “/”. The line identifier **must** match with the one used by GUPIXWIN in the csv files. Please check the notation used in those files. **P.S. -** this element normalization is required if the beam accumulated charge could not be properly accounted for and 100% normalization was chosen for GUPIX analysis.<br/><br/>
  -	a sheet called "ElementsTable" with the atomic number and mass of many elements. If an element is indicated in the "Compounds" sheet, then its information (Z and mass) must be added to the "ElementsTable" sheet.<br/>
  
In all these sheets comments can be added to the top, in the first column (only in the top, before any data, and only to the first column). If a cell is meant for a comment the content of the cell must start with ‘#’. 
</br>
</br>

#### 2.1.2 Data files
After fitting a set of PIXE spectra GUPIXWIN records the results in several comma delimited (.csv) files. One of these files has the mass concentration (in PPM) for each analyzed x-ray line (the conversion of x-ray intensities to mass content in the sample), for each analyzed sample. There is also a correspondent errors file that has the relative error (in %) of each mass concentration that was calculated and presented in the concentrations file. </br>
As mentioned in the introduction section if both low mass and high mass elements are present in the samples analyzed then two irradiations are usually performed with different energies of the exciting ion beam. If this is the case, then for each experiment there will be an output of a concentration file and a correspondent errors file. PIXEorg uses the low energy (LE) csv files to read the concentrations and errors of elements with Z≤20 and the high energy (HE) csv files to read the concentrations and errors of elements with Z>20. After launching PIXE_org.exe the path to both concentrations file should be provided (the file selection fields of the GUI can be seen at the bottom of figure 1). The errors file should be in the same path as the correspondent concentrations file. **For the program to work correctly the name of the high energy (low energy) concentrations file should end in "HECON.csv" ("LECON.csv") and the name of high energy (low energy) errors file should end in "HEERR.csv" ("LEERR.csv"). Notice that the default terminations provided by GUPIXWIN when the csv files are created are "CON.csv" and "ERR.csv". The user must add the "HE" or "LE" according to the energy regime of the data.** </br>
If the user only wants to use the data from one energy regime then it is okay to provide only one path for a concentrations file in the file selection fields shown at the bottom of the GUI in figure 1.

File: example_data/lamp_LECON.csv
Type,Filename,Time(s),Charge(uC),Ip(nA),FWHM(eV),Chi^2,NaK,MgK,AlK,SiK,P K,S K,ClK,K K,CaK,TiK,V K,CrK,MnK,FeK,CoK,NiK,CuK,ZnK,CuL,SrL,SnL,BaL,PbL,PbMA
Conc(ppm),359025.spo,0,0.3,0,176.6,0.456,2269,754.6,9831,274517,0,1045,1841,80802,17246,528.8,0,54.96,827.8,540.1,0,0,0,0,840.8,13629,5440,327.4,220315,254874
Conc(ppm),359026.spo,0,0.3,0,182.6,0.523,99340,21525,24725,282882,2471,337.5,8862,25709,61044,1447,0,473.4,8706,8574,0,0,0,0,0,10707,3899,511.6,0,390.2
Conc(ppm),359027.spo,0,0.3,0,184.2,0.375,113055,17160,37345,266064,957.3,492,7177,41328,63134,650.8,126,90.76,2360,4722,0,0,0,0,0,10448,3496,1047,0,0
Conc(ppm),359028.spo,0,0.3,0,181.8,0.282,75367,16725,8210,297955,1418,432.2,6335,66957,72261,206.2,104.9,0,274.3,3333,0,0,0,0,0,11528,3955,389.8,0,2870
Conc(ppm),359029.spo,0,0.3,0,180.8,0.281,127587,9649,9257,294477,2901,289,10804,27450,62091,81.23,49.1,122.1,104.9,3422,0,0,0,0,0,11471,3739,218.5,0,45.76
Conc(ppm),359030.spo,0,0.3,0,179.2,0.338,97306,20310,7813,309528,1203,474.3,7903,31810,58905,168.2,0,0,1134,2662,0,0,0,0,0,13321,2145,201.4,0,0
Conc(ppm),359031.spo,0,0.3,0,183.2,0.269,112371,17850,20774,283584,2535,556.1,7174,39876,48423,959.7,0,0,6496,8134,393.8,0,0,0,0,12130,2215,959.2,0,320.3
Conc(ppm),359035.spo,0,0.3,0,180.3,0.294,132360,20254,14990,287494,1119,586.6,7965,29355,45003,469,60.6,198.6,2699,5655,0,0,0,0,0,11487,4316,474.7,0,930
Conc(ppm),359036.spo,0,0.3,0,179.7,0.557,112993,17591,22522,281887,1211,561.9,8256,45982,54640,1114,0,0,4091,4788,0,0,0,0,0,10644,0,382.4,0,0
Conc(ppm),359037.spo,0,0.3,0,180,0.335,118044,15684,11223,301704,1345,597.5,9609,32737,45343,548.2,0,0,2627,4545,0,0,0,0,0,12666,2947,583.9,0,0
Conc(ppm),359038.spo,0,0.3,0,182,0.399,127861,14186,17428,279742,1792,598.6,8682,35289,52951,663.6,0,246.5,3891,5420,0,0,0,0,0,11112,5784,0,6291,2449
Conc(ppm),359039.spo,0,0.3,0,183.1,0.304,106613,16839,8781,310419,1188,528.6,9534,32390,47546,320.9,0,349.3,0,5762,0,0,0,0,0,11148,2914,0,0,893.4
Conc(ppm),359040.spo,0,0.3,0,182.1,0.284,78313,19420,9631,300426,1139,451,6952,42159,83080,516.1,0,0,171.3,3553,290.5,0,0,0,0,11832,2179,0,0,64.12
Conc(ppm),359041.spo,0,0.3,0,183.9,0.339,123050,9401,9306,297698,2859,138.8,10641,29509,65436,166.4,0,68.69,76.93,2826,0,0,0,0,0,9095,2545,381.4,0,526.9
Conc(ppm),359042.spo,0,0.3,0,183.7,0.448,97299,21471,25141,282430,2799,452.7,8625,27065,63324,1152,60.93,79.15,8892,7378,0,0,0,482.7,0,9690,4002,706,0,0
Conc(ppm),359043.spo,0,0.3,0,179.7,0.431,134288,20431,15979,287336,1238,772.5,7390,28640,42701,706.6,0,0,2666,5730,340.8,0,0,0,0,12807,2634,285.8,0,672.4
Conc(ppm),359044.spo,0,0.3,0,179.5,0.556,136163,21031,15786,286879,1012,726.4,7796,28219,41847,393.3,138.4,137.5,2561,5152,429.6,0,0,0,0,10373,5324,347.2,0,631.4
Conc(ppm),359045.spo,0,0.3,0,186.1,0.496,138748,15974,13768,277079,1513,422.8,10212,30146,54795,746.4,0,347.4,4633,5132,524.4,0,0,0,0,11406,6743,0,0,1210

File: example_data/lamp_LEERR.csv
Type,Filename,Time(s),Charge(uC),Ip(nA),FWHM(eV),Chi^2,NaK,MgK,AlK,SiK,P K,S K,ClK,K K,CaK,TiK,V K,CrK,MnK,FeK,CoK,NiK,CuK,ZnK,CuL,SrL,SnL,BaL,PbL,PbMA
%Fit err,359025.spo,0,0.3,0,176.6,0.456,10.37,15.97,1.54,0.17,0,36.96,11.96,0.63,1.97,30.57,0,219.64,23.79,41.67,0,0,0,0,72.36,4.82,29.25,136.73,6.65,0.55
%Fit err,359026.spo,0,0.3,0,182.6,0.523,0.63,1.25,0.9,0.17,4.33,19.16,1.78,1.09,0.83,11.81,0,25.71,5.36,6.82,0,0,0,0,0,5.52,27.07,81.84,0,72.79
%Fit err,359027.spo,0,0.3,0,184.2,0.375,0.55,1.44,0.62,0.19,8.43,11.48,1.86,0.72,0.78,19.6,63.9,98.14,10.37,8.04,0,0,0,0,0,5.15,33.72,31.08,0,0
%Fit err,359028.spo,0,0.3,0,181.8,0.282,0.8,1.48,2.22,0.18,7.54,19.23,2.46,0.67,0.87,51.88,93.4,0,52.05,11.73,0,0,0,0,0,5.77,43.16,73.52,0,13.06
%Fit err,359029.spo,0,0.3,0,180.8,0.281,0.75,2.4,1.93,0.59,3.8,22.22,1.76,1.28,1.17,112.18,130.31,83.25,114.28,10.83,0,0,0,0,0,5.7,34.65,109.11,0,659.05
%Fit err,359030.spo,0,0.3,0,179.2,0.338,0.65,1.26,2.29,0.18,6.99,10.23,1.66,1,0.93,50.61,0,0,19.54,12.6,0,0,0,0,0,4.6,67.08,117.49,0,0
%Fit err,359031.spo,0,0.3,0,183.2,0.269,0.63,1.58,1.09,0.19,4.46,13.44,2.21,0.86,1.05,17.2,0,0,7.14,7.72,79.23,0,0,0,0,5.24,62.28,42.99,0,103.17
%Fit err,359035.spo,0,0.3,0,180.3,0.294,0.56,1.43,1.42,0.18,8.64,12.6,2.08,1.08,1.06,28.31,117.95,50.84,11.9,9.3,0,0,0,0,0,5.41,26.06,74.38,0,36.16
%Fit err,359036.spo,0,0.3,0,179.7,0.557,0.57,1.43,0.92,0.18,6.72,8.49,1.52,0.78,0.91,13.91,0,0,8.26,9.16,0,0,0,0,0,5.36,0,97.38,0,0
%Fit err,359037.spo,0,0.3,0,180,0.335,0.73,1.57,1.66,0.57,6.21,8.39,1.49,1.1,1.24,19.4,0,0,10.09,9.08,0,0,0,0,0,4.61,41.84,49.62,0,0
%Fit err,359038.spo,0,0.3,0,182,0.399,0.5,1.65,1.06,0.17,5.24,12.27,1.75,0.86,0.86,18.19,0,37.96,8.18,8.24,0,0,0,0,0,4.88,18.54,0,71.29,13.49
%Fit err,359039.spo,0,0.3,0,183.1,0.304,0.62,1.49,2.07,0.17,7.68,13.24,1.81,1.01,1.01,35.2,0,28.35,0,8.13,0,0,0,0,0,5.5,39.96,0,0,36.2
%Fit err,359040.spo,0,0.3,0,182.1,0.284,0.71,1.2,1.76,0.23,7.41,13.34,2,0.78,0.73,20.67,0,0,64.19,9.9,71.66,0,0,0,0,4.79,63.2,0,0,423.38
%Fit err,359041.spo,0,0.3,0,183.9,0.339,0.54,2.32,1.82,0.16,3.84,45.76,1.54,0.93,0.84,50.15,0,139.37,147.1,12.05,0,0,0,0,0,7.05,50.57,63.57,0,57.36
%Fit err,359042.spo,0,0.3,0,183.7,0.448,0.69,1.35,0.95,0.2,3.91,11.53,1.65,1.13,0.88,14.76,153.97,138.21,5.84,8.39,0,0,0,146.06,0,6.38,28.51,63.08,0,0
%Fit err,359043.spo,0,0.3,0,179.7,0.431,0.7,1.52,1.45,0.49,8.15,9.91,2.22,1.21,1.31,17.14,0,0,12.06,9.06,76.16,0,0,0,0,5.14,51.46,109.21,0,50.93
%Fit err,359044.spo,0,0.3,0,179.5,0.556,0.51,1.33,1.29,0.17,8.98,9.71,1.97,0.99,1.02,29.54,53.71,61.5,10.45,8.76,57.88,0,0,0,0,5.81,19.31,84.29,0,49.99
%Fit err,359045.spo,0,0.3,0,186.1,0.496,0.53,1.66,1.47,0.18,6.75,17.26,1.69,1,0.94,13.26,0,30.95,8.04,9.27,51.82,0,0,0,0,5.56,17,0,0,28.11
